Repository: Flexibility607/material-mechanics-lab-web

# 材料力学实验报告生成器（网站版）

面向 7 次材料力学实验的自动报告生成网站。输入实验报告中的原始测量数据后，程序调用统一 Python 计算器更新数据表、计算过程和数值结论，其余报告正文保持不变。

## 在线版与本地版

- GitHub Pages 在线版：计算器通过 Pyodide 在浏览器本地运行，不上传实验数据。
- 本地网站：使用 Python HTTP 服务，除自动计算外还可通过服务端环境变量接入 OpenAI 报告轻微润色。
- 公开仓库未包含原始扫描图片，并已将姓名、学号、班级、教师和同组者替换为示例字段。

## 本地运行

需要 Python 3.10 或更高版本。在仓库根目录执行：

```powershell
.\material_mechanics_assistant\run.ps1
```

然后打开 `http://127.0.0.1:8765/combined-report`。

OpenAI 为可选功能。请在 `material_mechanics_assistant/.env` 中配置，切勿提交密钥：

```dotenv
OPENAI_API_KEY=your_api_key
OPENAI_MODEL=gpt-5-mini
```

## 目录

| 路径 | 内容 |
|---|---|
| `material_mechanics_assistant/` | 网站前端、Python 服务端及测试 |
| `04-自动报告计算/` | 7 次实验的统一计算代码和脱敏算例 |
| `03-实验报告/markdown/` | 脱敏后的报告参考正文 |
| `pages/` | 可直接部署到 GitHub Pages 的静态版 |
| `.github/workflows/pages.yml` | GitHub Pages 自动部署工作流 |

## 验证

```powershell
python .\04-自动报告计算\test_calculator.py
python .\material_mechanics_assistant\backend\smoke_test.py
```

与原扫描件的逐页回归比较只在私有工作区执行，避免扫描图片和身份字段进入公开仓库。

GitHub Pages 首次计算需要下载浏览器 Python 运行时，速度取决于网络。静态托管不具备安全保管 OpenAI API 密钥的服务端，因此在线版禁用 AI 润色；本地网站和桌面应用仍保留该功能。

# 材料力学实验报告 Markdown 转录

本目录由 7 份手写实验报告逐页识别整理而成。正文保留原稿的内容顺序、实验数据、公式和表格，并结合逐页原图、实验讲义及同目录实验资料完成了二次校核；缺失或模糊内容已按上下文补齐，语句和公式符号也作了规范化整理。公开版本已经移除身份信息和扫描图片。

## 报告目录

1. [材料测量](材料测量.md)（4 页）
2. [力学性能](力学性能.md)（5 页）
3. [梁变形](梁变形.md)（4 页）
4. [扭转实验](扭转实验.md)（5 页）
5. [偏心拉伸](偏心拉伸.md)（3 页）
6. [弯扭组合](弯扭组合.md)（5 页）
7. [直梁弯曲](直梁弯曲.md)（4 页）

## 整理说明

- 原始载荷、尺寸和仪器读数均按手写页保留。
- 划改内容以最终可辨文字及后续实际计算所采用的参数为准。
- 仅在能由原图、公式、上下文或讲义唯一确定时补齐内容；其他资料中的示例参数不会覆盖本次实验数据。
- 对明显的识别误差、单位错误、公式符号错误和前后矛盾处进行了校正，并补充了必要的实验结论。
- 为保护隐私，公开仓库不包含逐页扫描原图；原始图片仅保存在本地工作区。

File: 03-实验报告/markdown/偏心拉伸.md
# 北京航空航天大学实验报告

- 实验名称：偏心拉伸实验
- 理论课教师：指导教师
- 学号：<请填写>
- 班级：<请填写>
- 姓名：<请填写>
- 同组者：<请填写>
- 日期：第 11 周周四下午第 8、9 节

## 一、实验目的

1. 测量试件在偏心拉伸时截面上的最大正应变 $\varepsilon_{\max}$。
2. 测定试件材料的弹性模量 $E$。
3. 测定试件的偏心距 $e$。

## 二、实验设备与仪器

1. 微机控制电子万能试验机。
2. 电阻应变仪。
3. 游标卡尺。

## 三、试件

不锈钢矩形截面试件，实验计算采用的名义尺寸为

$$
h\times b=(8\times50)\ \mathrm{mm^2}。
$$

![偏心拉伸试件及应变片布置示意图](images/偏心拉伸/specimen-diagram.svg)

图 1　偏心拉伸试件及应变片布置示意图。右端载荷作用线与截面形心轴的距离为偏心距 $e$；$a、b$ 为试件上下边缘的轴向应变测点。

## 四、实验原理和方法

$a、b$ 两点的正应变为

$$
\varepsilon_a=\varepsilon_F+\varepsilon_M+\varepsilon_t,
\qquad
\varepsilon_b=\varepsilon_F-\varepsilon_M+\varepsilon_t。
$$

$$
\varepsilon_{\max}=\varepsilon_F+\varepsilon_M,
\qquad
E=\frac{F}{A\varepsilon_F},
\qquad
e=\frac{\varepsilon_MW_zE}{F}。
$$

### 1. 测最大正应变 $\varepsilon_{\max}$

用半桥测量：

$$
\varepsilon_{\max}=\varepsilon_F+\varepsilon_M
=(\varepsilon_F+\varepsilon_M+\varepsilon_t)-\varepsilon_t
=\varepsilon_a-\varepsilon_t。
$$

### 2. 测拉伸正应变 $\varepsilon_F$

用全桥测量：

$$
\begin{aligned}
\varepsilon_F
&=\frac12\left[(\varepsilon_F+\varepsilon_M+\varepsilon_t)
-\varepsilon_t-\varepsilon_t
+(\varepsilon_F-\varepsilon_M+\varepsilon_t)\right]\\
&=\frac12(\varepsilon_a-\varepsilon_t-\varepsilon_t+\varepsilon_b)。
\end{aligned}
$$

### 3. 测偏心距 $e$

用半桥测量：

$$
\begin{aligned}
\varepsilon_M
&=\frac12\left[(\varepsilon_F+\varepsilon_M+\varepsilon_t)
-(\varepsilon_F-\varepsilon_M+\varepsilon_t)\right]\\
&=\frac12(\varepsilon_a-\varepsilon_b)。
\end{aligned}
$$

---

为了减小实验误差，实验采用 4 次重复加载的方法：

$$
F_0=2\ \mathrm{kN},\qquad
F_{\max}=32\ \mathrm{kN},\qquad
\Delta F=30\ \mathrm{kN},\qquad
N=4。
$$

## 五、实验原始数据记录

### 1. 四分之一桥

单位：$10^{-6}$。

| 应变 | 1 | 2 | 3 | 4 | 平均 |
|---|---:|---:|---:|---:|---:|
| $\varepsilon_a$ | 1296 | 1290 | 1294 | 1291 | 1293 |
| $\varepsilon_b$ | -522 | -521 | -519 | -518 | -520 |

### 2. 全桥

| 应变 | 1 | 2 | 3 | 4 | 平均 |
|---|---:|---:|---:|---:|---:|
| $2\varepsilon_F/10^{-6}$ | 773 | 772 | 772 | 771 | 772 |

### 3. 半桥

| 应变 | 1 | 2 | 3 | 4 | 平均 |
|---|---:|---:|---:|---:|---:|
| $2\varepsilon_M/10^{-6}$ | -1824 | -1821 | -1823 | -1819 | -1822 |

## 六、实验数据处理

### 1. 测量最大正应变

$$
\varepsilon_{\max}=\varepsilon_a=1.293\times10^{-3}。
$$

最大正应力增量为

$$
\Delta\sigma_{\max}
=E\varepsilon_{\max}
=194.3\times10^9\times1.293\times10^{-3}
=251.2\ \mathrm{MPa}。
$$

### 2. 测量弹性模量 $E$

$$
2\varepsilon_F=772\times10^{-6}
\quad\Rightarrow\quad
\varepsilon_F=3.86\times10^{-4}。
$$

由

$$
\varepsilon_F=\frac{\Delta F}{EA}
$$

得

$$
E=\frac{\Delta F}{\varepsilon_FA}
=\frac{30\times10^3}
{3.86\times10^{-4}\times(50\times8)\times10^{-6}}
=194.3\ \mathrm{GPa}。
$$

### 3. 测量偏心距 $e$

$$
2\varepsilon_M=-1.822\times10^{-3}
\quad\Rightarrow\quad
\varepsilon_M=-9.11\times10^{-4}。
$$

$$
W_z=\frac16hb^2
=\frac16\times8\times10^{-3}\times(50\times10^{-3})^2
=3.33\times10^{-6}\ \mathrm{m^3}。
$$

由

$$
\varepsilon_M=\frac{Fe}{EW_z}
$$

得

$$
e=\left|\frac{\varepsilon_MEW_z}{\Delta F}\right|
=\left|\frac{-9.11\times10^{-4}\times194.3\times10^9\times3.33\times10^{-6}}
{30\times10^3}\right|
=0.019667\ \mathrm{m}=19.67\ \mathrm{mm}。
$$

## 七、实验结论

四次重复加载的应变读数稳定。实验测得最大正应变为 $1.293\times10^{-3}$，相应的最大正应力增量为 $251.2\ \mathrm{MPa}$；材料弹性模量为 $194.3\ \mathrm{GPa}$，偏心距为 $19.67\ \mathrm{mm}$。两侧应变一拉一压，说明偏心拉力在截面上同时产生轴力和弯矩。

## 八、思考题

1. 单向偏心拉伸截面上同时存在轴力 $F$ 和弯矩 $M=Fe$。
2. 全桥法测量 $\varepsilon_F$ 的精度较高。全桥能直接消除弯曲应变和温度应变的影响，并使有效桥臂的输出叠加；若用 $\varepsilon_F=\varepsilon_{\max}-\varepsilon_M$ 间接求取，则两次测量的误差会在相减过程中共同传递到结果中。

---

## 附：原始记录页

$$
F_0=2\ \mathrm{kN},\qquad
F_{\max}=32\ \mathrm{kN},\qquad
\Delta F=30\ \mathrm{kN},\qquad
n=4。
$$

| 四分之一桥 $\varepsilon_a$ | 1296 | 1290 | 1294 | 1291 |
|---|---:|---:|---:|---:|
| 四分之一桥 $\varepsilon_b$ | -522 | -521 | -519 | -518 |

全桥：773，772，772，771。

半桥：-1824，-1821，-1823，-1819。

---
