Repository: Flexibility607/material-mechanics-lab-web

# 材料力学实验报告生成器（网站版）

面向 7 次材料力学实验的自动报告生成网站。输入实验报告中的原始测量数据后，程序调用统一 Python 计算器更新数据表、计算过程和数值结论，其余报告正文保持不变。

## 在线版与本地版

- GitHub Pages 在线版：计算器通过 Pyodide 在浏览器本地运行，不上传实验数据。
- 本地网站：使用 Python HTTP 服务，除自动计算外还可通过服务端环境变量接入 OpenAI 报告轻微润色。
- 公开仓库未包含原始扫描图片，并已将姓名、学号、班级、教师和同组者替换为示例字段。

## 本地运行

需要 Python 3.10 或更高版本。在仓库根目录执行：

```powershell
.\material_mechanics_assistant\run.ps1
```

然后打开 `http://127.0.0.1:8765/combined-report`。

OpenAI 为可选功能。请在 `material_mechanics_assistant/.env` 中配置，切勿提交密钥：

```dotenv
OPENAI_API_KEY=your_api_key
OPENAI_MODEL=gpt-5-mini
```

## 目录

| 路径 | 内容 |
|---|---|
| `material_mechanics_assistant/` | 网站前端、Python 服务端及测试 |
| `04-自动报告计算/` | 7 次实验的统一计算代码和脱敏算例 |
| `03-实验报告/markdown/` | 脱敏后的报告参考正文 |
| `pages/` | 可直接部署到 GitHub Pages 的静态版 |
| `.github/workflows/pages.yml` | GitHub Pages 自动部署工作流 |

## 验证

```powershell
python .\04-自动报告计算\test_calculator.py
python .\material_mechanics_assistant\backend\smoke_test.py
```

与原扫描件的逐页回归比较只在私有工作区执行，避免扫描图片和身份字段进入公开仓库。

GitHub Pages 首次计算需要下载浏览器 Python 运行时，速度取决于网络。静态托管不具备安全保管 OpenAI API 密钥的服务端，因此在线版禁用 AI 润色；本地网站和桌面应用仍保留该功能。

# 材料力学实验报告 Markdown 转录

本目录由 7 份手写实验报告逐页识别整理而成。公开版本已经移除身份信息和扫描图片，但保留报告结构、公式和实验数值，供浏览器计算引擎生成报告。

## 报告目录

1. [材料测量](材料测量.md)（4 页）
2. [力学性能](力学性能.md)（5 页）
3. [梁变形](梁变形.md)（4 页）
4. [扭转实验](扭转实验.md)（5 页）
5. [偏心拉伸](偏心拉伸.md)（3 页）
6. [弯扭组合](弯扭组合.md)（5 页）
7. [直梁弯曲](直梁弯曲.md)（4 页）

## 整理说明

- 原始载荷、尺寸和仪器读数均按手写页保留。
- 划改内容以最终可辨文字及后续实际计算所采用的参数为准。
- 仅在能由原图、公式、上下文或讲义唯一确定时补齐内容；其他资料中的示例参数不会覆盖本次实验数据。
- 对明显的识别误差、单位错误、公式符号错误和前后矛盾处进行了校正，并补充了必要的实验结论。
- 为保护隐私，公开仓库不包含逐页扫描原图。

File: pages/engine/03-实验报告/markdown/偏心拉伸.md
# 北京航空航天大学实验报告

- 实验名称：偏心拉伸实验
- 理论课教师：指导教师
- 学号：<请填写>
- 班级：<请填写>
- 姓名：<请填写>
- 同组者：<请填写>
- 日期：第 11 周周四下午第 8、9 节

## 一、实验目的

1. 测量试件在偏心拉伸时截面上的最大正应变 $\varepsilon_{\max}$。
2. 测定试件材料的弹性模量 $E$。
3. 测定试件的偏心距 $e$。

## 二、实验设备与仪器

1. 微机控制电子万能试验机。
2. 电阻应变仪。
3. 游标卡尺。

## 三、试件

不锈钢矩形截面试件，实验计算采用的名义尺寸为

$$
h\times b=(8\times50)\ \mathrm{mm^2}。
$$

![偏心拉伸试件及应变片布置示意图](images/偏心拉伸/specimen-diagram.svg)

图 1　偏心拉伸试件及应变片布置示意图。右端载荷作用线与截面形心轴的距离为偏心距 $e$；$a、b$ 为试件上下边缘的轴向应变测点。

## 四、实验原理和方法

$a、b$ 两点的正应变为

$$
\varepsilon_a=\varepsilon_F+\varepsilon_M+\varepsilon_t,
\qquad
\varepsilon_b=\varepsilon_F-\varepsilon_M+\varepsilon_t。
$$

$$
\varepsilon_{\max}=\varepsilon_F+\varepsilon_M,
\qquad
E=\frac{F}{A\varepsilon_F},
\qquad
e=\frac{\varepsilon_MW_zE}{F}。
$$

### 1. 测最大正应变 $\varepsilon_{\max}$

用半桥测量：

$$
\varepsilon_{\max}=\varepsilon_F+\varepsilon_M
=(\varepsilon_F+\varepsilon_M+\varepsilon_t)-\varepsilon_t
=\varepsilon_a-\varepsilon_t。
$$

### 2. 测拉伸正应变 $\varepsilon_F$

用全桥测量：

$$
\begin{aligned}
\varepsilon_F
&=\frac12\left[(\varepsilon_F+\varepsilon_M+\varepsilon_t)
-\varepsilon_t-\varepsilon_t
+(\varepsilon_F-\varepsilon_M+\varepsilon_t)\right]\\
&=\frac12(\varepsilon_a-\varepsilon_t-\varepsilon_t+\varepsilon_b)。
\end{aligned}
$$

### 3. 测偏心距 $e$

用半桥测量：

$$
\begin{aligned}
\varepsilon_M
&=\frac12\left[(\varepsilon_F+\varepsilon_M+\varepsilon_t)
-(\varepsilon_F-\varepsilon_M+\varepsilon_t)\right]\\
&=\frac12(\varepsilon_a-\varepsilon_b)。
\end{aligned}
$$

---

为了减小实验误差，实验采用 4 次重复加载的方法：

$$
F_0=2\ \mathrm{kN},\qquad
F_{\max}=32\ \mathrm{kN},\qquad
\Delta F=30\ \mathrm{kN},\qquad
N=4。
$$

## 五、实验原始数据记录

### 1. 四分之一桥

单位：$10^{-6}$。

| 应变 | 1 | 2 | 3 | 4 | 平均 |
|---|---:|---:|---:|---:|---:|
| $\varepsilon_a$ | 1296 | 1290 | 1294 | 1291 | 1293 |
| $\varepsilon_b$ | -522 | -521 | -519 | -518 | -520 |

### 2. 全桥

| 应变 | 1 | 2 | 3 | 4 | 平均 |
|---|---:|---:|---:|---:|---:|
| $2\varepsilon_F/10^{-6}$ | 773 | 772 | 772 | 771 | 772 |

### 3. 半桥

| 应变 | 1 | 2 | 3 | 4 | 平均 |
|---|---:|---:|---:|---:|---:|
| $2\varepsilon_M/10^{-6}$ | -1824 | -1821 | -1823 | -1819 | -1822 |

## 六、实验数据处理

### 1. 测量最大正应变

$$
\varepsilon_{\max}=\varepsilon_a=1.293\times10^{-3}。
$$

最大正应力增量为

$$
\Delta\sigma_{\max}
=E\varepsilon_{\max}
=194.3\times10^9\times1.293\times10^{-3}
=251.2\ \mathrm{MPa}。
$$

### 2. 测量弹性模量 $E$

$$
2\varepsilon_F=772\times10^{-6}
\quad\Rightarrow\quad
\varepsilon_F=3.86\times10^{-4}。
$$

由

$$
\varepsilon_F=\frac{\Delta F}{EA}
$$

得

$$
E=\frac{\Delta F}{\varepsilon_FA}
=\frac{30\times10^3}
{3.86\times10^{-4}\times(50\times8)\times10^{-6}}
=194.3\ \mathrm{GPa}。
$$

### 3. 测量偏心距 $e$

$$
2\varepsilon_M=-1.822\times10^{-3}
\quad\Rightarrow\quad
\varepsilon_M=-9.11\times10^{-4}。
$$

$$
W_z=\frac16hb^2
=\frac16\times8\times10^{-3}\times(50\times10^{-3})^2
=3.33\times10^{-6}\ \mathrm{m^3}。
$$

由

$$
\varepsilon_M=\frac{Fe}{EW_z}
$$

得

$$
e=\left|\frac{\varepsilon_MEW_z}{\Delta F}\right|
=\left|\frac{-9.11\times10^{-4}\times194.3\times10^9\times3.33\times10^{-6}}
{30\times10^3}\right|
=0.019667\ \mathrm{m}=19.67\ \mathrm{mm}。
$$

## 七、实验结论

四次重复加载的应变读数稳定。实验测得最大正应变为 $1.293\times10^{-3}$，相应的最大正应力增量为 $251.2\ \mathrm{MPa}$；材料弹性模量为 $194.3\ \mathrm{GPa}$，偏心距为 $19.67\ \mathrm{mm}$。两侧应变一拉一压，说明偏心拉力在截面上同时产生轴力和弯矩。

## 八、思考题

### 1. 材料在单向偏心拉伸时，分别有哪些内力存在？

- **轴力：**截面上存在轴力 $F$。
- **弯矩：**截面上同时存在弯矩 $M=Fe$。

### 2. 通过全桥法测 $\varepsilon_F$ 和利用 $\varepsilon_F=\varepsilon_{\max}-\varepsilon_M$ 测 $\varepsilon_F$，哪种方法测量精度高？

- **结论：**全桥法测量 $\varepsilon_F$ 的精度较高。
- **全桥优势：**全桥能直接消除弯曲应变和温度应变的影响，并使有效桥臂的输出叠加。
- **间接测量误差：**若用 $\varepsilon_F=\varepsilon_{\max}-\varepsilon_M$ 间接求取，则两次测量的误差会在相减过程中共同传递到结果中。

---

## 附：原始记录页

$$
F_0=2\ \mathrm{kN},\qquad
F_{\max}=32\ \mathrm{kN},\qquad
\Delta F=30\ \mathrm{kN},\qquad
n=4。
$$

| 四分之一桥 $\varepsilon_a$ | 1296 | 1290 | 1294 | 1291 |
|---|---:|---:|---:|---:|
| 四分之一桥 $\varepsilon_b$ | -522 | -521 | -519 | -518 |

全桥：773，772，772，771。

半桥：-1824，-1821，-1823，-1819。

---

File: pages/engine/03-实验报告/markdown/材料测量.md
# 北京航空航天大学实验报告

- 实验名称：材料弹性常数 $E、\mu$ 的测定
- 理论课教师：指导教师
- 学号：<请填写>
- 班级：<请填写>
- 姓名：<请填写>
- 日期：2024.3.7，下午第 8、9 节

## 一、实验目的

1. 测量金属材料的弹性模量 $E$ 和泊松比 $\mu$。
2. 验证单向受力状态下的胡克定律。
3. 学习电测法的基本原理和电阻应变仪的基本操作。

## 二、实验仪器和设备

微机控制电子万能试验机，电阻应变仪，数显卡尺。

## 三、实验试件及装置简图

7075 铝合金矩形截面试件，名义尺寸

$$
b\times t=(24\times 8)\ \mathrm{mm^2},\qquad \sigma_s=480\ \mathrm{MPa}。
$$

应变测点的布置示意图见第 1 页原图。

## 四、实验原理和方法

### 1. 实验原理

材料在比例极限内符合胡克定律：

$$
\sigma=E\varepsilon
\quad\Rightarrow\quad
E=\frac{\sigma}{\varepsilon}=\frac{F}{A\varepsilon}。
$$

材料在比例极限内，

$$
\mu=\left|\frac{\varepsilon'}{\varepsilon}\right|
$$

为一常值。

本实验采用增量法，即逐级加载，分别在相同载荷下产生对应增量 $\Delta\varepsilon_i$：

$$
E_i=\frac{\Delta F}{A_0\Delta\varepsilon_i},
\qquad
\mu_i=\left|\frac{\varepsilon_i'}{\varepsilon_i}\right|,
$$

$$
E=\frac{\sum_{i=1}^{n}E_i}{n},
\qquad
\mu=\frac{\sum_{i=1}^{n}\mu_i}{n},
$$

其中 $n$ 为加载级数。

### 2. 实验方法

电测法：采用四分之一桥测量应变。$R_1$ 为工作片，$R_4$ 为温度补偿片，$R_2、R_3$ 为应变仪内置固定电阻。增量法可以验证力与变形之间的线性关系；$\Delta F$ 相同，相应的应变增量也应大致相同。

采用增量法拟定加载方案时通常考虑以下情况：

1. 初载荷可按测力计满量程的 $10\%$ 或稍大于该值考虑（本次试验机采用 $50\ \mathrm{kN}$ 量程）。
2. 最大载荷还应保证试件满足 $\sigma_{\max}\leq\sigma_p$，一般取 $F_{\max}=(0.7\sim0.8)F_s$。
3. 至少有 4～6 级加载，每级加载后要使试件有明显的变形。

重复加载为另一种实验方法。采用重复加载法时，从初载荷开始，一直加至最大载荷并重复该过程 3～4 遍，初载荷与最大载荷参照以下标准：

1. 初载荷可按测力计量程的 $10\%$ 或稍大于该值确定。
2. $\frac12\sigma_p\leq\sigma_{\max}\leq\sigma_p$，一般取 $0.7\sim0.8\sigma_s$。
3. 每次实验重复遍数为 3～4 遍。

注意：重复加载不能验证力与变形的线性关系。

---

## 五、实验数据记录与数据处理

### 1. 原始数据

应变仪读数，单位：$10^{-6}$。

| 次数 | 载荷 $F$/kN | 1 | 2 | 3 | 4 |
|---|---:|---:|---:|---:|---:|
| 第一次 | 2  | 0    | 0    | 0    | 0    |
| 第一次 | 6  | 307  | -98  | -97  | 291  |
| 第一次 | 10 | 618  | -197 | -192 | 582  |
| 第一次 | 14 | 927  | -295 | -288 | 877  |
| 第一次 | 18 | 1234 | -393 | -384 | 1173 |
| 第二次 | 2  | 0    | 0    | 0    | 0    |
| 第二次 | 6  | 305  | -100 | -98  | 289  |
| 第二次 | 10 | 616  | -199 | -194 | 580  |
| 第二次 | 14 | 924  | -298 | -291 | 872  |
| 第二次 | 18 | 1231 | -397 | -388 | 1168 |
| 第三次 | 2  | 0    | 0    | 0    | 0    |
| 第三次 | 6  | 304  | -100 | -99  | 289  |
| 第三次 | 10 | 613  | -200 | -196 | 578  |
| 第三次 | 14 | 921  | -300 | -292 | 871  |
| 第三次 | 18 | 1227 | -399 | -388 | 1166 |

试件尺寸：

| 测量项/mm | 1 | 2 | 3 | 平均 |
|---|---:|---:|---:|---:|
| 厚 | 8.03 | 7.99 | 8.04 | 8.02 |
| 宽 | 24.42 | 24.46 | 24.41 | 24.43 |

### 2. 数据处理

$$
A=8.02\times24.43\ \mathrm{mm^2}
=1.96\times10^{-4}\ \mathrm{m^2}。
$$

| 载荷/kN | $\Delta\bar\varepsilon_1/10^{-6}$ | $\Delta\bar\varepsilon'_1/10^{-6}$ | $\Delta\bar\varepsilon_2/10^{-6}$ | $\Delta\bar\varepsilon'_2/10^{-6}$ | $\Delta\bar\varepsilon_3/10^{-6}$ | $\Delta\bar\varepsilon'_3/10^{-6}$ | $\Delta\bar\varepsilon/10^{-6}$ | $\Delta\bar\varepsilon'/10^{-6}$ | $\mu_i$ | $E_i$/Pa |
|---|---:|---:|---:|---:|---:|---:|---:|---:|---:|---:|
| $2\to6$   | 299.0 | -97.5 | 297.0 | -99.0 | 296.5 | -99.5 | 297.50 | -98.67 | 0.3317 | $6.862\times10^{10}$ |
| $6\to10$  | 301.0 | -97.0 | 301.0 | -97.5 | 299.0 | -98.5 | 300.33 | -97.67 | 0.3252 | $6.798\times10^{10}$ |
| $10\to14$ | 302.0 | -97.0 | 300.0 | -98.0 | 300.5 | -98.0 | 300.83 | -97.67 | 0.3247 | $6.786\times10^{10}$ |
| $14\to18$ | 301.5 | -97.0 | 301.5 | -98.0 | 300.5 | -97.5 | 301.17 | -97.50 | 0.3237 | $6.779\times10^{10}$ |

---

泊松比：

$$
\mu=\frac14\sum_{i=1}^{4}\mu_i=0.3263。
$$

弹性模量：

$$
E=\frac14\sum_{i=1}^{4}E_i=6.806\times10^{10}\ \mathrm{Pa}。
$$

验证胡克定律：由 $\sigma_i=F_i/A$ 求 $\sigma_i$，并作 $\sigma-\varepsilon$ 曲线。

| 应力/MPa | 30.61 | 51.02 | 71.43 | 91.84 |
|---|---:|---:|---:|---:|
| 应变/$10^{-6}$ | 297.5 | 597.8 | 898.6 | 1199.8 |

各点基本落在同一直线上，说明在本次加载范围内应力与应变近似成正比，实验结果支持单向受力胡克定律。

## 六、实验结论

由三次增量加载数据得到，7075 铝合金试件的弹性模量为

$$
E=6.806\times10^{10}\ \mathrm{Pa}=68.06\ \mathrm{GPa},
$$

泊松比为 $\mu=0.3263$。各级轴向应变增量接近，$\sigma-\varepsilon$ 关系具有良好线性，说明加载过程处于材料的线弹性范围内。

## 七、思考题

### 2. 在绘制 $\sigma-\varepsilon$ 图时，如何确定坐标原点？

- **坐标原点：**取载荷与应变均为零的位置作为坐标原点。

### 3. 本实验加载方案如果不采用增量法，应如何拟定加载方案？

- **加载方式：**采用重复加载法，从初载荷直接加载到最大载荷并重复 3～4 次。
- **载荷范围：**初载荷取测力计量程的 $10\%$ 或稍大，最大应力应满足 $\frac12\sigma_p\leq\sigma_{\max}\leq\sigma_p$。
- **适用限制：**由于只比较初、末两个载荷状态，该方法不能用于验证力与变形的线性关系。

---

## 附：原始记录页

| 载荷 $F_N$/kN | 1 | 2 | 3 | 4 |
|---:|---:|---:|---:|---:|
| 2  | 0    | 0    | 0    | 0    |
| 6  | 307  | -98  | -97  | 291  |
| 10 | 618  | -197 | -192 | 582  |
| 14 | 927  | -295 | -288 | 877  |
| 18 | 1234 | -393 | -384 | 1173 |
| 2  | 0    | 0    | 0    | 0    |
| 6  | 305  | -100 | -98  | 289  |
| 10 | 616  | -199 | -194 | 580  |
| 14 | 924  | -298 | -291 | 872  |
| 18 | 1231 | -397 | -388 | 1168 |
| 2  | 0    | 0    | 0    | 0    |
| 6  | 304  | -100 | -99  | 289  |
| 10 | 613  | -200 | -196 | 578  |
| 14 | 921  | -300 | -292 | 871  |
| 18 | 1227 | -399 | -388 | 1166 |

厚度/mm：8.03，7.99，8.04。

宽度/mm：24.42，24.46，24.41。

---
